Repository: Jayhawk314/KOMPOSOS-IV-CHEM

# KOMPOSOS-IV-CHEM

KOMPOSOS-IV-CHEM is an **evidence-governed screening workbench for chemistry and
materials questions**. It combines curated property bridges, physical vetoes,
calibrated models where calibration has been measured, provenance-aware
workflows, and reproducible audit commands.

It is meant to answer:

- What evidence supports this materials-compatibility screen?
- Which physical interface is the bottleneck, and which interfaces are unscored?
- Is a proposed replacement PFAS-free and compatible with the covered parts of a
  material stack?
- Which formulas or MOF linkers are worth sending to higher-fidelity computation
  or a chemist?
- How much should this particular output be trusted?

This is **screening and triage software**. It does not replace experiment, DFT,
reaction expertise, regulatory counsel, or process qualification.

## Current evidence posture

| Capability | Current reproducible result | Boundary |
| --- | --- | --- |
| Pairwise compatibility | 41/41 development regression; deployed 98-row development/spent isotonic calibration reports OOS ECE 0.072, Brier 0.049 | No current blind dataset; not calibrated per domain or for multi-interface aggregates |
| Formation energy | Strict formula LOO, n=179: MAE 0.416, RMSE 0.552, median absolute error 0.340 eV/atom | Screening-grade point model; older 0.304 headline is superseded for this executable path |
| Formation intervals | Deployed coverage 50/79/95%; five-fold calibration 49/80/94% | Calibrated on the curated development corpus, not experimental deployment outcomes |
| MOF linker funnel | Held-out-real recall 0.9433; AUROC 0.8843 vs raw generator; exact-22 recall 0.95 | Structural screening of known/generated linkers, not synthesis proof |
| PFAS replacements | 18/18 audited suggestions PFAS-free; use-case and interface ranking checks pass | Replacement ranking is triage, not qualified substitution advice |
| Synthesis routes | 24 curated targets; 17 element-balanced witnesses; 7 composite targets skipped | Proves encoded atom conservation only, not mechanism, redox, yield, or phase purity |

Dataset roles matter. Q9 has been inspected and used for remediation, so it is a
**spent diagnostic**, not blind evidence. Q10 remains sealed and unscored. See
[`audit/dataset_registry.json`](audit/dataset_registry.json).

## Application surfaces

The Streamlit application contains eleven distinct views:

1. Pairwise Compatibility Checker
2. PFAS Scanner and replacement triage
3. Composition Predictor
4. Cell Designer and battery optimizer
5. Crystal Dreamer inverse-design leads
6. Materials Project cache explorer
7. Curated MOF explorer
8. Constrained MOF linker designer
9. Discovery Workbench
10. Advanced coverage/uncertainty triage
11. Curated Synthesis Planner

These are not equally validated. Each page renders its own scope and validation
note. Multi-component pages now report requested physical-interface coverage and
refuse a full-system verdict when a required contact has no native scorer.

The full feature/function audit is
[`docs/CHEM_SYSTEM_VALUE_AUDIT_2026-07-17.md`](docs/CHEM_SYSTEM_VALUE_AUDIT_2026-07-17.md).

## Quick start

```powershell
pip install -r requirements.txt
streamlit run streamlit_app/app.py
```

Start the API:

```powershell
uvicorn api.main:app --reload
```

Run the chemistry-only regression/audit gate:

```powershell
python audit\chem_audit.py
```

Cache-heavy composition tests can take several minutes. Run individual shards
when diagnosing them rather than interpreting a quiet console as a result.

## Stable monitoring exports

CHEM exposes content-addressed JSON records suitable for an external ledger such
as Noesis:

```powershell
python -m api.monitoring_export prediction --formula LiFePO4 --domain battery
python -m api.monitoring_export compatibility --material-a PVDF --material-b NMC811
python -m api.monitoring_export prediction-drift
```

The drift command checks the current strict-LOO metrics and model/calibration
artifact hashes against a frozen development baseline. `AGREE` means executable
behavior matches that baseline; it is not an external-validation badge.

The communication-layer design is documented in
[`docs/PROVENANCE_CONTRACT_PROJECT.md`](docs/PROVENANCE_CONTRACT_PROJECT.md).

## Architecture

Materials are represented as objects, interactions as morphisms, and bridge
scorers as composable domain operations. The categorical runtime is useful for
typing interfaces and carrying constraints through compositions. The repository
does not currently include an ablation proving that category theory itself
improves predictive accuracy.

Several components use learned models, including the formation-energy
RandomForest. Outputs must therefore be judged by their specific benchmark and
evidence role, not by a blanket "non-black-box" claim.

File: audit/ground_truth/ceramic.json
{
  "domain": "ceramic",
  "version": "1.0",
  "description": "Ceramic co-sintering and interface compatibility. Compatible = CTE match (<2 ppm/K difference) OR proven co-sintered system. Incompatible = CTE mismatch >4 ppm/K OR chemical reaction at interface.",
  "pairs": [
    {
      "id": 501,
      "material_a": "Al2O3",
      "material_b": "ZrO2_YSZ",
      "expected_compatible": true,
      "citation": "ASM Handbook Vol 4, Heat Treating 1991",
      "notes": "ZTA (zirconia-toughened alumina) commercial product",
      "doi": null,
      "used_for_tuning": false
    },
    {
      "id": 502,
      "material_a": "SiC",
      "material_b": "Si3N4",
      "expected_compatible": true,
      "citation": "Somiya & Inomata, Silicon Carbide Ceramics 1991",
      "notes": "Similar CTE (4.0 vs 3.3 ppm/K), proven composites",
      "doi": null,
      "used_for_tuning": false
    },
    {
      "id": 503,
      "material_a": "Al2O3",
      "material_b": "TiC",
      "expected_compatible": true,
      "citation": "Cutler, J. Am. Ceram. Soc. 1978",
      "notes": "Al2O3-TiC cutting tool composite, CTE 7.4 vs 7.7",
      "doi": null,
      "used_for_tuning": false
    },
    {
      "id": 504,
      "material_a": "ZrO2_YSZ",
      "material_b": "SiC",
      "expected_compatible": false,
      "citation": "ASM Handbook Vol 4, 1991",
      "notes": "CTE mismatch 10.5 vs 4.0 ppm/K, cracking",
      "doi": null,
      "used_for_tuning": false
    },
    {
      "id": 505,
      "material_a": "MgO",
      "material_b": "SiO2",
      "expected_compatible": false,
      "citation": "Kingery, Introduction to Ceramics 1976",
      "notes": "Form forsterite at interface, not direct bonding",
      "doi": null,
      "used_for_tuning": false
    },
    {
      "id": 506,
      "material_a": "BaTiO3",
      "material_b": "PZT",
      "expected_compatible": true,
      "citation": "Jaffe et al., Piezoelectric Ceramics 1971",
      "notes": "Both perovskite, co-fired multilayer actuators",
      "doi": null,
      "used_for_tuning": false
    },
    {
      "id": 507,
      "material_a": "Al2O3",
      "material_b": "AlN",
      "expected_compatible": true,
      "citation": "Slack, J. Phys. Chem. Solids 1973",
      "notes": "CTE 7.4 vs 4.5 - borderline but AlN/Al2O3 composites proven",
      "doi": null,
      "used_for_tuning": false
    },
    {
      "id": 508,
      "material_a": "SiC",
      "material_b": "B4C",
      "expected_compatible": true,
      "citation": "Thevenot, J. Eur. Ceram. Soc. 1990",
      "notes": "SiC-B4C armor composites, CTE 4.0 vs 5.0",
      "doi": null,
      "used_for_tuning": false
    },
    {
      "id": 509,
      "material_a": "TiO2",
      "material_b": "Al2O3",
      "expected_compatible": true,
      "citation": "ASM Handbook Vol 4, 1991",
      "notes": "CTE 7.1 vs 7.4, compatible co-sintering",
      "doi": null,
      "used_for_tuning": false
    },
    {
      "id": 510,
      "material_a": "MgO",
      "material_b": "Al2O3",
      "expected_compatible": true,
      "citation": "Kingery, Introduction to Ceramics 1976",
      "notes": "Form MgAl2O4 spinel, proven system",
      "doi": null,
      "used_for_tuning": false
    },
    {
      "id": 511,
      "material_a": "WC",
      "material_b": "TiC",
      "expected_compatible": true,
      "citation": "Upadhyaya, Cemented Tungsten Carbides 1998",
      "notes": "WC-TiC cutting tools, similar structures",
      "doi": null,
      "used_for_tuning": false
    },
    {
      "id": 512,
      "material_a": "BN_hex",
      "material_b": "Al2O3",
      "expected_compatible": false,
      "citation": "Duan et al., J. Eur. Ceram. Soc. 2003",
      "notes": "Non-wetting, BN acts as release agent against Al2O3",
      "doi": null,
      "used_for_tuning": false
    },
    {
      "id": 513,
      "material_a": "SiO2",
      "material_b": "Si3N4",
      "expected_compatible": true,
      "citation": "Riley, J. Am. Ceram. Soc. 2000",
      "notes": "SiO2 sintering aid for Si3N4, grain boundary glass",
      "doi": null,
      "used_for_tuning": false
    },
    {
      "id": 514,
      "material_a": "TiN",
      "material_b": "Al2O3",
      "expected_compatible": true,
      "citation": "Cutler, J. Am. Ceram. Soc. 1978",
      "notes": "TiN-Al2O3 composites for cutting tools",
      "doi": null,
      "used_for_tuning": false
    },
    {
      "id": 515,
      "material_a": "ZrO2_YSZ",
      "material_b": "MgO",
      "expected_compatible": false,
      "citation": "ASM Handbook Vol 4, 1991",
      "notes": "MgO destabilizes YSZ (Mg substitutes for Y), phase issues",
      "doi": null,
      "used_for_tuning": false
    },
    {
      "id": 516,
      "material_a": "LLZO",
      "material_b": "Al2O3",
      "expected_compatible": true,
      "citation": "Rangasamy et al., J. Am. Chem. Soc. 2012",
      "notes": "Al2O3 coating stabilizes cubic LLZO phase",
      "doi": "10.1021/ja305709z",
      "used_for_tuning": false
    },
    {
      "id": 517,
      "material_a": "SiC",
      "material_b": "TiO2",
      "expected_compatible": false,
      "citation": "ASM Handbook Vol 4, 1991",
      "notes": "CTE mismatch 4.0 vs 7.1, oxidation reaction at interface",
      "doi": null,
      "used_for_tuning": false
    },
    {
      "id": 518,
      "material_a": "Spinel",
      "material_b": "Al2O3",
      "expected_compatible": true,
      "citation": "Kingery, Introduction to Ceramics 1976",
      "notes": "MgAl2O4 + Al2O3 co-sintered, CTE 7.6 vs 7.4",
      "doi": null,
      "used_for_tuning": false
    },
    {
      "id": 519,
      "material_a": "Mullite",
      "material_b": "Al2O3",
      "expected_compatible": true,
      "citation": "Schneider et al., J. Am. Ceram. Soc. 2008",
      "notes": "Mullite is 3Al2O3\u00c2\u00b72SiO2, forms on Al2O3 naturally",
      "doi": null,
      "used_for_tuning": false
    },
    {
      "id": 520,
      "material_a": "B4C",
      "material_b": "Al2O3",
      "expected_compatible": false,
      "citation": "Thevenot, J. Eur. Ceram. Soc. 1990",
      "notes": "CTE mismatch 5.0 vs 7.4, poor wetting",
      "doi": null,
      "used_for_tuning": false
    },
    {
      "id": 521,
      "material_a": "NASICON",
      "material_b": "Li3PS4",
      "expected_compatible": false,
      "citation": "Janek & Zeier, Nat. Energy 2016",
      "notes": "Oxide-sulfide interface reaction, mutual decomposition",
      "doi": "10.1038/nenergy.2016.141",
      "used_for_tuning": false
    },
    {
      "id": 522,
      "material_a": "ZrO2_PSZ",
      "material_b": "ZrO2_YSZ",
      "expected_compatible": true,
      "citation": "ASM Handbook Vol 4, 1991",
      "notes": "Same base material, different stabilizers but co-sinterable",
      "doi": null,
      "used_for_tuning": false
    },
    {
      "id": 523,
      "material_a": "TiN",
      "material_b": "TiC",
      "expected_compatible": true,
      "citation": "Lengauer, Handbook of Ceramic Hard Materials 2000",
      "notes": "Complete solid solution Ti(C,N), same rock-salt structure",
      "doi": null,
      "used_for_tuning": false
    },
    {
      "id": 524,
      "material_a": "BaTiO3",
      "material_b": "SiC",
      "expected_compatible": false,
      "citation": "Jaffe et al., Piezoelectric Ceramics 1971",
      "notes": "CTE 12 vs 4 ppm/K, completely incompatible",
      "doi": null,
      "used_for_tuning": false
    },
    {
      "id": 525,
      "material_a": "Hydroxyapatite",
      "material_b": "Al2O3",
      "expected_compatible": true,
      "citation": "Kim et al., Biomaterials 2003",
      "notes": "HA/Al2O3 biocomposites for orthopedic implants",
      "doi": "10.1016/S0142-9612(03)00044-9",
      "used_for_tuning": false
    }
  ]
}
